Repository: raghumathur/xtrium_platform

# Xtrium Platform

A comprehensive platform for material discovery and analysis.

## Features

- Material discovery and analysis
- Interactive periodic table visualization
- Supply chain analysis
- AI-powered recommendations
- Database integration and management

## Project Structure

- `/app`: Core application logic
- `/assets`: Static assets and resources
- `/models`: Machine learning models
- `/.streamlit`: Streamlit configuration

## Tech Stack

- Python 3.12
- Streamlit
- PyTorch
- Transformers
- Plotly
- Pandas

File: assets/databases/materials_database_steel.csv
Material ID,Commercial Name,Canonical Name,Chemical Formula,Type,Density (g/cm3),Tensile Strength (MPa),Yield Strength (MPa),Melting Point (C),Thermal Conductivity (W/m.K),Specific Heat Capacity (J/g.K),Elastic Modulus (GPa),Poisson's Ratio,Fatigue Strength (MPa),Fracture Toughness (MPa·m^0.5),Coefficient of Thermal Expansion (µm/m·K),Electrical Resistivity (µΩ·cm),Corrosion Resistance (1-10),Property Overlap,Reference
,SS316L-S1,Sintered 316L Stainless Steel - Standard,Fe-17Cr-12Ni-2.5Mo,Sintered,7.60,520,210,1375,16.0,0.50,180,0.27,210,65,16.5,78,7,"Good corrosion resistance, Moderate strength, Biocompatible","Journal of Materials Processing Technology 285:116762 (2021), Powder Metallurgy 63(5):338-348 (2020), Materials Science and Engineering: A 812:141085 (2021)"
,SS316L-S2,Sintered 316L Stainless Steel - High Density,Fe-17Cr-12Ni-2.5Mo,Sintered,7.75,580,240,1375,17.2,0.50,190,0.27,230,72,16.2,74,8,"Enhanced density, Improved mechanical properties, Good corrosion resistance","Journal of Materials Processing Technology 285:116762 (2021), Powder Metallurgy 63(5):338-348 (2020), Materials Science and Engineering: A 812:141085 (2021)"
,SS316L-S3,Sintered 316L Stainless Steel - Fine Grain,Fe-17Cr-12Ni-2.5Mo,Sintered,7.65,550,225,1375,16.5,0.50,185,0.27,220,68,16.4,76,7,"Fine microstructure, Enhanced ductility, Uniform properties","Journal of Materials Processing Technology 285:116762 (2021), Powder Metallurgy 63(5):338-348 (2020), Materials Science and Engineering: A 812:141085 (2021)"
,SS304L-S1,Sintered 304L Stainless Steel - Standard,Fe-18Cr-8Ni,Sintered,7.55,510,200,1400,15.8,0.50,175,0.28,200,62,17.2,72,6,"Cost-effective, Good formability, Moderate corrosion resistance","Powder Metallurgy Progress 20(1):50-61 (2020), Materials Science and Engineering: A 764:138252 (2019), Journal of Materials Engineering and Performance 29:7825-7835 (2020)"
,SS304L-S2,Sintered 304L Stainless Steel - High Density,Fe-18Cr-8Ni,Sintered,7.70,570,230,1400,16.8,0.50,185,0.28,220,69,16.8,68,7,"Enhanced density, Improved mechanical properties, Good formability","Powder Metallurgy Progress 20(1):50-61 (2020), Materials Science and Engineering: A 764:138252 (2019), Journal of Materials Engineering and Performance 29:7825-7835 (2020)"
,SS17-4PH-S1,Sintered 17-4 PH Stainless Steel - Standard,Fe-17Cr-4Ni-4Cu-0.3Nb,Sintered,7.65,950,750,1400,14.5,0.46,190,0.27,380,55,10.8,80,8,"High strength, Precipitation hardenable, Good corrosion resistance","Journal of Materials Research and Technology 9(3):6025-6037 (2020), Powder Metallurgy 64(1):64-72 (2021), Materials Science and Engineering: A 802:140631 (2021)"
,SS17-4PH-S2,Sintered 17-4 PH Stainless Steel - High Density,Fe-17Cr-4Ni-4Cu-0.3Nb,Sintered,7.75,1050,820,1400,15.2,0.46,200,0.27,420,62,10.5,76,8,"Enhanced density, Superior strength, Good dimensional stability","Journal of Materials Research and Technology 9(3):6025-6037 (2020), Powder Metallurgy 64(1):64-72 (2021), Materials Science and Engineering: A 802:140631 (2021)"
,SS410-S1,Sintered 410 Stainless Steel - Standard,Fe-12Cr-0.15C,Sintered,7.60,620,450,1460,24.5,0.46,190,0.28,280,48,9.9,60,5,"Heat treatable, Moderate corrosion resistance, Magnetic","Powder Metallurgy Progress 19(2):112-123 (2019), Journal of Materials Processing Technology 279:116577 (2020), Materials Science and Engineering: A 772:138833 (2020)"
,SS410-S2,Sintered 410 Stainless Steel - High Density,Fe-12Cr-0.15C,Sintered,7.75,680,510,1460,25.8,0.46,200,0.28,310,54,9.7,57,6,"Enhanced density, Improved hardness, Better wear resistance","Powder Metallurgy Progress 19(2):112-123 (2019), Journal of Materials Processing Technology 279:116577 (2020), Materials Science and Engineering: A 772:138833 (2020)"
,SS430-S1,Sintered 430 Stainless Steel - Standard,Fe-17Cr-0.12C,Sintered,7.55,480,380,1425,26.0,0.46,200,0.29,220,45,10.4,60,6,"Ferritic structure, Good formability, Moderate corrosion resistance","Journal of Materials Engineering and Performance 28(9):5797-5806 (2019), Powder Metallurgy 62(4):253-263 (2019), Materials Science and Engineering: A 739:262-272 (2019)"
,SS430-S2,Sintered 430 Stainless Steel - High Density,Fe-17Cr-0.12C,Sintered,7.70,540,420,1425,27.2,0.46,210,0.29,250,50,10.2,57,7,"Enhanced density, Improved mechanical properties, Better corrosion resistance","Journal of Materials Engineering and Performance 28(9):5797-5806 (2019), Powder Metallurgy 62(4):253-263 (2019), Materials Science and Engineering: A 739:262-272 (2019)"
,SS316L-Cu,Copper-Infiltrated 316L Stainless Steel,Fe-17Cr-12Ni-2.5Mo-10Cu,Sintered Composite,7.90,580,260,1120,28.5,0.48,170,0.28,240,70,16.8,45,7,"Enhanced thermal conductivity, Improved machinability, Self-lubricating properties","Journal of Materials Processing Technology 289:116935 (2021), Powder Metallurgy 63(3):200-210 (2020), Materials Science and Engineering: A 795:139961 (2020)"
,SS316L-Gr,Graphite-Infiltrated 316L Stainless Steel,Fe-17Cr-12Ni-2.5Mo-5C,Sintered Composite,7.20,450,190,1375,22.0,0.52,160,0.26,190,58,15.5,65,6,"Self-lubricating, Improved wear resistance, Reduced friction coefficient","Journal of Materials Processing Technology 289:116935 (2021), Powder Metallurgy 63(3):200-210 (2020), Materials Science and Engineering: A 795:139961 (2020)"
,SS304L-Cu,Copper-Infiltrated 304L Stainless Steel,Fe-18Cr-8Ni-10Cu,Sintered Composite,7.85,560,240,1120,27.8,0.48,165,0.28,230,67,17.5,42,6,"Enhanced thermal conductivity, Improved machinability, Good electrical conductivity","Powder Metallurgy Progress 20(2):124-135 (2020), Materials Science and Engineering: A 764:138252 (2019), Journal of Materials Engineering and Performance 29:7825-7835 (2020)"
,SS316L-Mo,Molybdenum-Enhanced 316L Stainless Steel,Fe-17Cr-12Ni-5Mo,Sintered,7.70,590,250,1375,15.5,0.49,185,0.27,240,72,16.0,82,9,"Enhanced corrosion resistance, Improved pitting resistance, Better high-temperature strength","Journal of Materials Processing Technology 285:116762 (2021), Powder Metallurgy 63(5):338-348 (2020), Materials Science and Engineering: A 812:141085 (2021)"
,SS316L-Nb,Niobium-Stabilized 316L Stainless Steel,Fe-17Cr-12Ni-2.5Mo-0.5Nb,Sintered,7.65,560,230,1375,16.2,0.50,182,0.27,225,68,16.3,77,8,"Improved grain stability, Enhanced high-temperature properties, Better weldability","Journal of Materials Processing Technology 285:116762 (2021), Powder Metallurgy 63(5):338-348 (2020), Materials Science and Engineering: A 812:141085 (2021)"
,SS316L-N,Nitrogen-Enhanced 316L Stainless Steel,Fe-17Cr-12Ni-2.5Mo-0.2N,Sintered,7.62,570,240,1375,15.8,0.50,185,0.27,230,70,16.4,79,8,"Enhanced strength, Improved pitting resistance, Better cryogenic properties","Journal of Materials Processing Technology 285:116762 (2021), Powder Metallurgy 63(5):338-348 (2020), Materials Science and Engineering: A 812:141085 (2021)"
,SS316L-Si,Silicon-Enhanced 316L Stainless Steel,Fe-17Cr-12Ni-2.5Mo-1Si,Sintered,7.58,540,220,1375,15.5,0.49,178,0.27,220,67,16.0,80,8,"Improved oxidation resistance, Enhanced high-temperature strength, Better fluidity","Journal of Materials Processing Technology 285:116762 (2021), Powder Metallurgy 63(5):338-348 (2020), Materials Science and Engineering: A 812:141085 (2021)"
,SS316L-Y,Yttria-Dispersed 316L Stainless Steel,Fe-17Cr-12Ni-2.5Mo-0.3Y2O3,Sintered ODS,7.62,620,280,1375,15.6,0.50,190,0.27,260,75,16.2,80,8,"Enhanced high-temperature strength, Improved creep resistance, Better radiation resistance","Journal of Nuclear Materials 543:152577 (2021), Powder Metallurgy 64(2):125-136 (2021), Materials Science and Engineering: A 825:141897 (2021)"
,SS316L-Ti,Titanium-Modified 316L Stainless Steel,Fe-17Cr-12Ni-2.5Mo-0.4Ti,Sintered,7.59,550,230,1375,16.0,0.50,182,0.27,225,69,16.3,78,8,"Improved grain refinement, Enhanced high-temperature stability, Better weldability","Journal of Materials Processing Technology 285:116762 (2021), Powder Metallurgy 63(5):338-348 (2020), Materials Science and Engineering: A 812:141085 (2021)"

File: assets/databases/materials_database_titanium.csv
Material ID,Commercial Name,Canonical Name,Chemical Formula,Type,Density (g/cm3),Tensile Strength (MPa),Yield Strength (MPa),Melting Point (C),Thermal Conductivity (W/m.K),Specific Heat Capacity (J/g.K),Elastic Modulus (GPa),Poisson's Ratio,Fatigue Strength (MPa),Fracture Toughness (MPa·m^0.5),Coefficient of Thermal Expansion (µm/m·K),Electrical Resistivity (µΩ·cm),Corrosion Resistance (1-10),Property Overlap,Reference
,Ti-6Al-4V (Grade 5),Alpha-Beta Titanium Alloy,Ti-6Al-4V,Alloy,4.43,950,880,1660,6.7,0.56,114,0.33,510,75,9.2,170,8,"High strength-to-weight ratio, Excellent corrosion resistance, Good fatigue resistance","ASTM F136, MMPDS-08, Journal of Materials Science 53:14007-14018"
,Ti-6Al-2Sn-4Zr-2Mo,Near-Alpha Titanium Alloy,Ti-6Al-2Sn-4Zr-2Mo,Alloy,4.54,950,860,1705,6.8,0.55,115,0.32,475,65,7.7,168,8,"Good creep resistance up to 550°C, Good weldability, Excellent fatigue strength","TIMET Corporation Technical Data, MMPDS-11, Journal of Materials Science and Technology 35:530-538"
,Ti-5Al-2.5Sn,Alpha Titanium Alloy,Ti-5Al-2.5Sn,Alloy,4.48,790,760,1650,7.8,0.58,110,0.31,380,70,9.4,165,8,"Excellent weldability, Good cryogenic properties, High temperature stability","ASTM B265, MMPDS-08, Materials Science and Engineering: A 527:6860-6869"
,Ti-3Al-2.5V,Alpha-Beta Titanium Alloy,Ti-3Al-2.5V,Alloy,4.48,620,520,1660,8.3,0.57,107,0.3,350,82,9.7,150,9,"Superior formability, Good corrosion resistance, Moderate strength","ASTM B265, TIMET Corporation Technical Data, Journal of Materials Engineering and Performance 24(5):1861-1868"
,Ti-10V-2Fe-3Al,Beta Titanium Alloy,Ti-10V-2Fe-3Al,Alloy,4.65,1240,1170,1590,7.2,0.54,110,0.33,620,55,8.5,145,7,"High strength, Good hardenability, Excellent fatigue resistance","TIMET Corporation Technical Data, MMPDS-08, Materials Science and Engineering: A 610:69-76"
,Ti-15V-3Cr-3Sn-3Al,Beta Titanium Alloy,Ti-15V-3Cr-3Sn-3Al,Alloy,4.76,1200,1105,1540,8.1,0.59,103,0.31,815,70,8.2,138,8,"High strength fastener material, Cold formable sheet product, Superior hydrogen embrittlement resistance","TIMET Corporation Technical Data, Titanium Technology in Aerospace (ASTM STP 1195), Materials Science and Engineering: A 610:69-76"
,Ti-3-8-6-4-4 (SP-700),Alpha-Beta Titanium Alloy,Ti-3Al-8V-6Cr-4Mo-4Zr,Alloy,4.68,1200,1100,1580,7.5,0.53,110,0.32,580,60,8.0,140,8,"Excellent cold formability, High strength, Good corrosion resistance","Nippon Steel Technical Data, Journal of Materials Processing Technology 214:1852-1860, Materials Science and Engineering: A 651:514-523"
,Ti-6Al-6V-2Sn,Alpha-Beta Titanium Alloy,Ti-6Al-6V-2Sn,Alloy,4.54,1170,1100,1650,6.6,0.56,114,0.33,550,60,9.0,165,7,"High strength at elevated temperatures, Good fracture toughness, Excellent fatigue resistance","ASTM B265, MMPDS-08, Journal of Materials Engineering and Performance 25(8):3214-3221"
,Ti-5Al-5Mo-5V-3Cr,Near-Beta Titanium Alloy,Ti-5Al-5Mo-5V-3Cr,Alloy,4.65,1250,1180,1600,6.8,0.54,112,0.32,600,65,8.3,155,7,"Ultra-high strength, Good fracture toughness, Excellent hardenability","TIMET Corporation Technical Data, Materials Science and Engineering: A 651:434-441, Journal of Materials Processing Technology 255:117-126"
,Ti-7Al-4Mo,Alpha-Beta Titanium Alloy,Ti-7Al-4Mo,Alloy,4.52,1050,970,1640,6.5,0.55,113,0.32,520,68,8.8,160,7,"Good high-temperature strength, Creep resistance, Oxidation resistance","ASTM B265, Journal of Materials Science 50:4253-4267, Materials Science and Engineering: A 527:6860-6869"
,Ti-8Al-1Mo-1V,Alpha Titanium Alloy,Ti-8Al-1Mo-1V,Alloy,4.37,950,890,1660,7.0,0.57,120,0.32,480,55,8.5,175,7,"High temperature strength, Good creep resistance, Oxidation resistance","TIMET Corporation Technical Data, MMPDS-08, Journal of Materials Engineering and Performance 27:5325-5340"
,Ti-17,Alpha-Beta Titanium Alloy,Ti-5Al-2Sn-2Zr-4Mo-4Cr,Alloy,4.65,1170,1100,1620,7.1,0.55,112,0.32,580,60,8.6,150,7,"High strength at elevated temperatures, Good fracture toughness, Deep hardenability","TIMET Corporation Technical Data, MMPDS-08, Materials Science and Engineering: A 651:514-523"
,Ti-662 (Ti-6Al-6V-2Sn),Alpha-Beta Titanium Alloy,Ti-6Al-6V-2Sn,Alloy,4.54,1170,1100,1650,6.6,0.56,114,0.33,550,60,9.0,165,7,"High strength fastener material, Good fatigue resistance, Excellent corrosion resistance","ASTM B265, MMPDS-08, Journal of Materials Engineering and Performance 25(8):3214-3221"
,Ti-6242S,Near-Alpha Titanium Alloy,Ti-6Al-2Sn-4Zr-2Mo-0.1Si,Alloy,4.54,960,870,1705,6.8,0.55,114,0.32,480,65,7.7,168,8,"Silicon addition for improved creep resistance, Good weldability, High temperature stability","TIMET Corporation Technical Data, MMPDS-11, Journal of Materials Science and Technology 35:530-538"
,Ti-5553,Beta Titanium Alloy,Ti-5Al-5Mo-5V-3Cr,Alloy,4.65,1250,1180,1600,6.8,0.54,112,0.32,600,65,8.3,155,7,"Ultra-high strength fastener material, Deep hardenability, Excellent fatigue resistance","TIMET Corporation Technical Data, Materials Science and Engineering: A 651:434-441, Journal of Materials Processing Technology 255:117-126"
,Ti-45Nb,Beta Titanium Alloy,Ti-45Nb,Alloy,5.70,550,480,1740,12.5,0.50,65,0.37,300,85,7.3,100,9,"Excellent biocompatibility, Superior corrosion resistance, Low elastic modulus","Journal of Materials Science: Materials in Medicine 29:73, Materials Science and Engineering: C 33:2625-2631, ASTM F2129"
,Ti-13Nb-13Zr,Beta Titanium Alloy,Ti-13Nb-13Zr,Alloy,4.89,860,770,1660,8.9,0.53,79,0.34,430,80,7.5,130,9,"Low elastic modulus, Excellent biocompatibility, Superior corrosion resistance","ASTM F1713, Journal of Materials Science: Materials in Medicine 29:73, Materials Science and Engineering: C 33:2625-2631"
,Ti-15Mo,Beta Titanium Alloy,Ti-15Mo,Alloy,4.96,870,790,1670,9.2,0.52,78,0.34,450,65,8.2,125,8,"Excellent formability, Good corrosion resistance, Low elastic modulus","ASTM F2066, Journal of Materials Engineering and Performance 24:3361-3369, Materials Science and Engineering: A 651:434-441"
,Ti-12Mo-6Zr-2Fe (TMZF),Beta Titanium Alloy,Ti-12Mo-6Zr-2Fe,Alloy,4.92,1000,910,1580,8.0,0.53,80,0.33,500,55,8.0,135,8,"Low modulus, High strength, Excellent corrosion resistance","ASTM F1813, Journal of Materials Science: Materials in Medicine 29:73, Materials Science and Engineering: C 33:2625-2631"
,Ti-35Nb-7Zr-5Ta,Beta Titanium Alloy,Ti-35Nb-7Zr-5Ta,Alloy,5.06,590,530,1650,9.5,0.51,55,0.37,320,70,7.6,115,9,"Ultra-low elastic modulus, Excellent biocompatibility, Superior corrosion resistance","Journal of Materials Science: Materials in Medicine 29:73, Materials Science and Engineering: C 33:2625-2631, ASTM F2129"
,Ti-6Al-4V ELI (Grade 23),Alpha-Beta Titanium Alloy,Ti-6Al-4V ELI,Alloy,4.43,860,790,1660,6.7,0.56,113,0.33,480,100,9.2,172,8,"Extra low interstitials, Superior fracture toughness, Critical aerospace fastener grade","ASTM F136, MMPDS-08, Aerospace Materials Specification AMS 4930, Journal of Materials Engineering and Performance 26:2511-2518 (2017)"
,Ti-6Al-4V STA,Alpha-Beta Titanium Alloy (Solution Treated & Aged),Ti-6Al-4V,Alloy,4.43,1100,1040,1660,6.7,0.56,114,0.33,550,65,9.2,170,8,"Heat treated for fastener applications, Superior thread strength, Enhanced stress relaxation resistance","ASTM F136, AMS 4928, Journal of Materials Processing Technology 267:34-43 (2019), Aerospace Fastener Handbook 3rd Ed."
,Ti-6Al-2Nb-1Ta-0.8Mo,Near-Alpha Titanium Alloy,Ti-6Al-2Nb-1Ta-0.8Mo,Alloy,4.51,900,830,1710,6.6,0.54,116,0.32,470,75,7.5,165,8,"High-temperature fastener grade, Excellent creep resistance, Thermal stability up to 600°C","TIMET Corporation Technical Data, AMS 4981, Journal of Materials Science and Technology 37:245-258 (2021)"
,Ti-6Al-2Sn-4Zr-6Mo,Alpha-Beta Titanium Alloy,Ti-6Al-2Sn-4Zr-6Mo,Alloy,4.65,1170,1100,1595,6.5,0.53,114,0.32,580,55,7.8,160,7,"High-strength fastener material, Deep hardenability, Superior fatigue performance","TIMET Corporation Technical Data, AMS 4981, Journal of Materials Engineering and Performance 28:4475-4486 (2019)"
,Ti-6Al-4V (CW),Alpha-Beta Titanium Alloy (Cold Worked),Ti-6Al-4V,Alloy,4.43,1050,980,1660,6.7,0.56,116,0.33,540,65,9.2,172,8,"Cold worked for fastener applications, Enhanced yield strength, Superior thread rolling properties","ASTM F136, AMS 4928, Journal of Materials Processing Technology 285:116-124 (2020), Aerospace Fastener Handbook 3rd Ed."
,Ti-6Al-4V (TR),Alpha-Beta Titanium Alloy (Thread Rolled),Ti-6Al-4V,Alloy,4.43,980,920,1660,6.7,0.56,114,0.33,530,80,9.2,170,8,"Thread-rolled specific properties, Enhanced fatigue performance at thread roots, Optimized for aerospace fasteners","ASTM F136, AMS 4928, Journal of Materials Processing Technology 285:116-124 (2020), Aerospace Fastener Standards Handbook"
,Ti-5Al-5Mo-5V-3Cr (STOA),Near-Beta Titanium Alloy (Solution Treated & Overaged),Ti-5Al-5Mo-5V-3Cr,Alloy,4.65,1350,1280,1600,6.8,0.54,112,0.32,650,60,8.3,155,7,"Optimized heat treatment for fasteners, Superior stress relaxation resistance, Enhanced torque-tension relationship","TIMET Corporation Technical Data, AMS 6930, Materials Science and Engineering: A 772:138780 (2020)"
,Ti-10-2-3 (STA),Beta Titanium Alloy (Solution Treated & Aged),Ti-10V-2Fe-3Al,Alloy,4.65,1380,1320,1590,7.2,0.54,110,0.33,680,50,8.5,145,7,"Ultra-high strength fastener material, Optimal thread strength, Superior torque-tension relationship","TIMET Corporation Technical Data, AMS 6932, Journal of Materials Engineering and Performance 30:1876-1887 (2021)"
,Ti-3Al-8V-6Cr-4Mo-4Zr (Beta-C),Beta Titanium Alloy,Ti-3Al-8V-6Cr-4Mo-4Zr,Alloy,4.82,1300,1240,1540,7.6,0.53,103,0.32,640,50,8.0,138,8,"Superior hydrogen embrittlement resistance, High-strength fastener material, Excellent stress corrosion cracking resistance","TIMET Corporation Technical Data, AMS 4957, Journal of Materials Science 56:5583-5597 (2021)"
,Ti-6Al-4V (Cryo),Alpha-Beta Titanium Alloy (Cryogenic Grade),Ti-6Al-4V,Alloy,4.43,980,920,1660,6.5,0.54,116,0.34,520,85,8.9,175,8,"Optimized for cryogenic fastener applications, Excellent low-temperature toughness, Consistent properties down to -253°C","ASTM F136, AMS 4928, Cryogenics 112:103210 (2020), Journal of Materials Science 56:12453-12468 (2021)"
,Ti-6Al-4V (Gall-X),Alpha-Beta Titanium Alloy (Anti-Galling),Ti-6Al-4V,Alloy,4.43,950,880,1660,6.7,0.56,114,0.33,510,75,9.2,170,8,"Surface treated for galling resistance, Optimized thread friction coefficient, Aerospace fastener-specific coating","ASTM F136, AMS 2488, Surface and Coatings Technology 397:126057 (2020), Aerospace Fastener Handbook 4th Ed."
,Ti-5553 (BASCA),Beta Titanium Alloy (Beta Annealed Slow Cooled Aged),Ti-5Al-5Mo-5V-3Cr,Alloy,4.65,1280,1220,1600,6.8,0.54,112,0.32,630,70,8.3,155,7,"Heat treatment optimized for fastener thread strength, Superior stress relaxation resistance, Enhanced torque-tension relationship","TIMET Corporation Technical Data, AMS 6930, Materials Science and Engineering: A 772:138780 (2020)"
,Ti-6Al-2Sn-4Zr-2Mo (SCC-X),Near-Alpha Titanium Alloy (SCC Resistant),Ti-6Al-2Sn-4Zr-2Mo,Alloy,4.54,950,860,1705,6.8,0.55,115,0.32,475,65,7.7,168,9,"Enhanced stress corrosion cracking resistance, Salt spray test >2000hrs, Optimized for marine aerospace applications","TIMET Corporation Technical Data, NACE TM0177, Journal of Materials Science and Technology 35:530-538, Corrosion Science 176:109042 (2020)"
,Ti-6Al-4V (Galv-X),Alpha-Beta Titanium Alloy (Galvanic Compatible),Ti-6Al-4V,Alloy,4.43,950,880,1660,6.7,0.56,114,0.33,510,75,9.2,170,8,"Treated for galvanic compatibility with aluminum structures, Reduced galvanic potential, Aerospace fastener-specific surface treatment","ASTM F136, AMS 2488, Corrosion Science 176:109042 (2020), Aerospace Fastener Handbook 4th Ed."
